Repository: nomad-hzb/nomad-hysprint

# NOMAD's schema for HZB perovskite research

See [here](https://nomad-hzb.github.io/nomad-baseclasses/) for the documentation.

This is a nomad plugin. You can learn more on nomad plugins here: https://nomad-lab/prod/v1/staging/docs/plugins.html

You can find our deployment image here [HZB SE Image](https://github.com/nomad-hzb/hzb-se-image-2) using all needed plugins. 

Please keep in mind that this plugin is developed to be tested in HZB labs. It can serve as an entry point to other labs, just clone it and rename all classes to your needs and adtapt the measurement file parsing.

File: tests/data/HZB_MiGo_20230913_Batch-Test-1_0_0.notessfdsf.jv.TXT
Keithley, SerialNo, Firmware:	KEITHLEY INSTRUMENTS INC.,MODEL 2400,4053247,C32   Oct  4 2010 14:20:11/A02  /U/K
active area [cm2]:	0.160000	0.160000	0.160000
intensity [mW/cm2]:	100.000000
integration time [ms]:	20.000000
settling time [ms]:	40.000000
averaging [pts.]:	1.000000
compliance [mA/cm2]:	30.000000
****************************************
Parameter	b_rev	b_for	c_rev	c_for	f_rev	f_for	
J_sc [mA/cm2]:	-21.990472	-21.944247	-21.919781	-21.907378	-22.156144	-22.112372
V_oc [V]:	1.212763	1.199200	1.202260	1.190295	1.204357	1.195193
Fill factor [pct.]:	79.948537	78.653476	79.799317	78.685959	80.297248	79.548480
Efficiency :	20.2	20.1	20.1	20.5	20.2	20.3
P_MPP [mW/cm2]:	21.321657	20.698082	21.029735	20.518333	21.426440	21.023516
J_MPP [mA/cm2]:	-20.700637	-20.493150	-20.417219	-20.315181	-20.802369	-20.815362
U_MPP [V]:	1.030000	1.010000	1.030000	1.010000	1.030000	1.010000
R_ser [Ohmcm2]:	0.003881	0.004293	0.004153	0.004282	0.003943	0.003804
R_par [Ohmcm2]:	7.713772	2.388211	5.635667	3.500885	11.425851	4.414420
****************************************
Voltage	b_rev	b_for	c_rev	c_for	f_rev	f_for	
[V]	[mA/cm2]	[mA/cm2]	[mA/cm2]	[mA/cm2]	[mA/cm2]	[mA/cm2]	
1.250000E+0	1.025890E+1	1.304562E+1	1.298576E+1	1.563378E+1	1.325232E+1	1.611942E+1
1.230000E+0	4.441177E+0	7.418619E+0	7.122237E+0	9.871294E+0	7.003875E+0	9.605781E+0
1.210000E+0	-7.118425E-1	2.515849E+0	1.863923E+0	4.601769E+0	1.431338E+0	3.892105E+0
1.190000E+0	-5.257844E+0	-2.142975E+0	-2.952447E+0	-6.877587E-2	-3.641481E+0	-1.365105E+0
1.170000E+0	-9.127156E+0	-6.331387E+0	-7.071175E+0	-4.305917E+0	-7.944819E+0	-6.003497E+0
1.150000E+0	-1.242036E+1	-9.697612E+0	-1.068352E+1	-7.931987E+0	-1.161256E+1	-9.740388E+0
1.130000E+0	-1.505515E+1	-1.271654E+1	-1.364343E+1	-1.122092E+1	-1.453459E+1	-1.296564E+1
1.110000E+0	-1.706078E+1	-1.514881E+1	-1.596279E+1	-1.395711E+1	-1.677464E+1	-1.552921E+1
1.090000E+0	-1.852048E+1	-1.703366E+1	-1.770642E+1	-1.612039E+1	-1.840756E+1	-1.743408E+1
1.070000E+0	-1.954996E+1	-1.842642E+1	-1.896807E+1	-1.776905E+1	-1.954127E+1	-1.882361E+1
1.050000E+0	-2.024381E+1	-1.940267E+1	-1.983248E+1	-1.897032E+1	-2.032714E+1	-1.977381E+1
1.030000E+0	-2.070064E+1	-2.006569E+1	-2.041722E+1	-1.976684E+1	-2.080237E+1	-2.040970E+1
1.010000E+0	-2.098957E+1	-2.049315E+1	-2.078740E+1	-2.031518E+1	-2.111908E+1	-2.081536E+1
9.900000E-1	-2.117995E+1	-2.078226E+1	-2.103492E+1	-2.067154E+1	-2.132473E+1	-2.108076E+1
9.700000E-1	-2.130869E+1	-2.097590E+1	-2.120119E+1	-2.091925E+1	-2.147903E+1	-2.126561E+1
9.500000E-1	-2.141346E+1	-2.110931E+1	-2.131357E+1	-2.108185E+1	-2.158167E+1	-2.139268E+1
9.300000E-1	-2.147437E+1	-2.121595E+1	-2.139674E+1	-2.120057E+1	-2.164082E+1	-2.148200E+1
9.100000E-1	-2.153421E+1	-2.129220E+1	-2.145240E+1	-2.129011E+1	-2.169663E+1	-2.154387E+1
8.900000E-1	-2.156888E+1	-2.136023E+1	-2.150504E+1	-2.135906E+1	-2.174843E+1	-2.160054E+1
8.700000E-1	-2.161222E+1	-2.142318E+1	-2.153340E+1	-2.141379E+1	-2.179181E+1	-2.165453E+1
8.500000E-1	-2.164969E+1	-2.144911E+1	-2.158090E+1	-2.145738E+1	-2.182701E+1	-2.169260E+1
8.300000E-1	-2.167409E+1	-2.149451E+1	-2.161284E+1	-2.149957E+1	-2.184599E+1	-2.173671E+1
8.100000E-1	-2.170554E+1	-2.152117E+1	-2.163509E+1	-2.153353E+1	-2.187198E+1	-2.178043E+1
7.900000E-1	-2.171649E+1	-2.154763E+1	-2.164766E+1	-2.155873E+1	-2.189313E+1	-2.178582E+1
7.700000E-1	-2.174364E+1	-2.157167E+1	-2.167628E+1	-2.159013E+1	-2.190589E+1	-2.179879E+1
7.500000E-1	-2.176859E+1	-2.160255E+1	-2.168831E+1	-2.162086E+1	-2.197131E+1	-2.183247E+1
7.300000E-1	-2.176398E+1	-2.161996E+1	-2.170344E+1	-2.163804E+1	-2.195083E+1	-2.184982E+1
7.100000E-1	-2.177779E+1	-2.163367E+1	-2.170807E+1	-2.166183E+1	-2.195607E+1	-2.186744E+1
6.900000E-1	-2.179143E+1	-2.165136E+1	-2.172615E+1	-2.166964E+1	-2.196920E+1	-2.187262E+1
6.700000E-1	-2.180589E+1	-2.166375E+1	-2.173724E+1	-2.170042E+1	-2.198365E+1	-2.189217E+1
6.500000E-1	-2.183433E+1	-2.168870E+1	-2.174724E+1	-2.169745E+1	-2.199126E+1	-2.190176E+1
6.300000E-1	-2.183741E+1	-2.170239E+1	-2.176643E+1	-2.170965E+1	-2.199935E+1	-2.190839E+1
6.100000E-1	-2.184731E+1	-2.170917E+1	-2.177483E+1	-2.172488E+1	-2.201533E+1	-2.191694E+1
5.900000E-1	-2.184727E+1	-2.172484E+1	-2.178161E+1	-2.173090E+1	-2.201621E+1	-2.192619E+1
5.700000E-1	-2.186279E+1	-2.173348E+1	-2.179218E+1	-2.174721E+1	-2.202896E+1	-2.193119E+1
5.500000E-1	-2.187009E+1	-2.174856E+1	-2.180245E+1	-2.175353E+1	-2.204434E+1	-2.194985E+1
5.300000E-1	-2.187366E+1	-2.175560E+1	-2.181798E+1	-2.175985E+1	-2.204221E+1	-2.196009E+1
5.100000E-1	-2.186912E+1	-2.175539E+1	-2.180661E+1	-2.176487E+1	-2.204581E+1	-2.198422E+1
4.900000E-1	-2.188380E+1	-2.175927E+1	-2.182083E+1	-2.177364E+1	-2.205827E+1	-2.197462E+1
4.700000E-1	-2.189226E+1	-2.178195E+1	-2.182321E+1	-2.178966E+1	-2.206586E+1	-2.197236E+1
4.500000E-1	-2.190800E+1	-2.179454E+1	-2.182785E+1	-2.179076E+1	-2.205257E+1	-2.198789E+1
4.300000E-1	-2.190805E+1	-2.179998E+1	-2.183592E+1	-2.178955E+1	-2.206055E+1	-2.198835E+1
4.100000E-1	-2.190687E+1	-2.180124E+1	-2.184692E+1	-2.180002E+1	-2.207516E+1	-2.198765E+1
3.900000E-1	-2.191933E+1	-2.180779E+1	-2.184661E+1	-2.180141E+1	-2.208782E+1	-2.199466E+1
3.700000E-1	-2.191458E+1	-2.181782E+1	-2.185260E+1	-2.180750E+1	-2.209398E+1	-2.201423E+1
3.500000E-1	-2.193024E+1	-2.183102E+1	-2.186066E+1	-2.181133E+1	-2.210108E+1	-2.201576E+1
3.300000E-1	-2.192139E+1	-2.182709E+1	-2.187163E+1	-2.182527E+1	-2.210424E+1	-2.201655E+1
3.100000E-1	-2.193365E+1	-2.182834E+1	-2.187743E+1	-2.185284E+1	-2.210512E+1	-2.201807E+1
2.900000E-1	-2.193319E+1	-2.183581E+1	-2.187978E+1	-2.183218E+1	-2.210608E+1	-2.203064E+1
2.700000E-1	-2.194684E+1	-2.183882E+1	-2.187957E+1	-2.184438E+1	-2.211376E+1	-2.204028E+1
2.500000E-1	-2.195122E+1	-2.185581E+1	-2.188279E+1	-2.185389E+1	-2.212118E+1	-2.204807E+1
2.300000E-1	-2.195383E+1	-2.185758E+1	-2.188747E+1	-2.185564E+1	-2.211659E+1	-2.205174E+1
2.100000E-1	-2.196062E+1	-2.186272E+1	-2.189007E+1	-2.185576E+1	-2.212251E+1	-2.204777E+1
1.900000E-1	-2.196546E+1	-2.187527E+1	-2.189778E+1	-2.186319E+1	-2.212619E+1	-2.206149E+1
1.700000E-1	-2.197579E+1	-2.188239E+1	-2.189776E+1	-2.187308E+1	-2.212798E+1	-2.205918E+1
1.500000E-1	-2.197396E+1	-2.189773E+1	-2.190796E+1	-2.186172E+1	-2.213826E+1	-2.207336E+1
1.300000E-1	-2.196986E+1	-2.190125E+1	-2.191359E+1	-2.187469E+1	-2.213868E+1	-2.207542E+1
1.100000E-1	-2.197719E+1	-2.190667E+1	-2.190438E+1	-2.187587E+1	-2.213187E+1	-2.208329E+1
9.000000E-2	-2.198371E+1	-2.189874E+1	-2.190806E+1	-2.187177E+1	-2.214866E+1	-2.208741E+1
7.000000E-2	-2.198509E+1	-2.190951E+1	-2.191486E+1	-2.189256E+1	-2.215804E+1	-2.210326E+1
5.000000E-2	-2.198931E+1	-2.192970E+1	-2.191996E+1	-2.189848E+1	-2.216282E+1	-2.210772E+1
3.000000E-2	-2.198476E+1	-2.193627E+1	-2.192248E+1	-2.190049E+1	-2.215970E+1	-2.211450E+1
1.000000E-2	-2.198960E+1	-2.194210E+1	-2.191943E+1	-2.190851E+1	-2.214987E+1	-2.211301E+1
-1.000000E-2	-2.199134E+1	-2.194639E+1	-2.192013E+1	-2.190624E+1	-2.216241E+1	-2.211174E+1
-3.000000E-2	-2.199572E+1	-2.195739E+1	-2.193785E+1	-2.192125E+1	-2.216145E+1	-2.211437E+1
-5.000000E-2	-2.200338E+1	-2.196317E+1	-2.193500E+1	-2.192322E+1	-2.216887E+1	-2.213024E+1
-7.000000E-2	-2.199970E+1	-2.197681E+1	-2.194288E+1	-2.192071E+1	-2.216379E+1	-2.213341E+1
-9.000000E-2	-2.200821E+1	-2.197381E+1	-2.193777E+1	-2.193421E+1	-2.217094E+1	-2.213470E+1
-1.100000E-1	-2.201539E+1	-2.198415E+1	-2.194057E+1	-2.193634E+1	-2.215981E+1	-2.213841E+1
-1.300000E-1	-2.201962E+1	-2.198947E+1	-2.195136E+1	-2.194356E+1	-2.216609E+1	-2.214994E+1
-1.500000E-1	-2.202688E+1	-2.200577E+1	-2.195657E+1	-2.194076E+1	-2.217292E+1	-2.217444E+1
-1.700000E-1	-2.202527E+1	-2.200514E+1	-2.196488E+1	-2.194958E+1	-2.217582E+1	-2.218030E+1
-1.900000E-1	-2.202528E+1	-2.202426E+1	-2.196246E+1	-2.196426E+1	-2.217145E+1	-2.217339E+1

File: tests/data/HZB_MiGo_20230913_Batch-Test-1_0_0.notessfdsf.jv.txt
Keithley, SerialNo, Firmware:	KEITHLEY INSTRUMENTS INC.,MODEL 2400,4053247,C32   Oct  4 2010 14:20:11/A02  /U/K
active area [cm2]:	0.160000	0.160000	0.160000
intensity [mW/cm2]:	100.000000
integration time [ms]:	20.000000
settling time [ms]:	40.000000
averaging [pts.]:	1.000000
compliance [mA/cm2]:	30.000000
****************************************
Parameter	b_rev	b_for	c_rev	c_for	f_rev	f_for	
J_sc [mA/cm2]:	-21.990472	-21.944247	-21.919781	-21.907378	-22.156144	-22.112372
V_oc [V]:	1.212763	1.199200	1.202260	1.190295	1.204357	1.195193
Fill factor [pct.]:	79.948537	78.653476	79.799317	78.685959	80.297248	79.548480
Efficiency :	21.321660	20.698088	21.029734	20.518341	21.426443	21.023512
P_MPP [mW/cm2]:	21.321657	20.698082	21.029735	20.518333	21.426440	21.023516
J_MPP [mA/cm2]:	-20.700637	-20.493150	-20.417219	-20.315181	-20.802369	-20.815362
U_MPP [V]:	1.030000	1.010000	1.030000	1.010000	1.030000	1.010000
R_ser [Ohmcm2]:	0.003881	0.004293	0.004153	0.004282	0.003943	0.003804
R_par [Ohmcm2]:	7.713772	2.388211	5.635667	3.500885	11.425851	4.414420
****************************************
Voltage	b_rev	b_for	c_rev	c_for	f_rev	f_for	
[V]	[mA/cm2]	[mA/cm2]	[mA/cm2]	[mA/cm2]	[mA/cm2]	[mA/cm2]	
1.250000E+0	1.025890E+1	1.304562E+1	1.298576E+1	1.563378E+1	1.325232E+1	1.611942E+1
1.230000E+0	4.441177E+0	7.418619E+0	7.122237E+0	9.871294E+0	7.003875E+0	9.605781E+0
1.210000E+0	-7.118425E-1	2.515849E+0	1.863923E+0	4.601769E+0	1.431338E+0	3.892105E+0
1.190000E+0	-5.257844E+0	-2.142975E+0	-2.952447E+0	-6.877587E-2	-3.641481E+0	-1.365105E+0
1.170000E+0	-9.127156E+0	-6.331387E+0	-7.071175E+0	-4.305917E+0	-7.944819E+0	-6.003497E+0
1.150000E+0	-1.242036E+1	-9.697612E+0	-1.068352E+1	-7.931987E+0	-1.161256E+1	-9.740388E+0
1.130000E+0	-1.505515E+1	-1.271654E+1	-1.364343E+1	-1.122092E+1	-1.453459E+1	-1.296564E+1
1.110000E+0	-1.706078E+1	-1.514881E+1	-1.596279E+1	-1.395711E+1	-1.677464E+1	-1.552921E+1
1.090000E+0	-1.852048E+1	-1.703366E+1	-1.770642E+1	-1.612039E+1	-1.840756E+1	-1.743408E+1
1.070000E+0	-1.954996E+1	-1.842642E+1	-1.896807E+1	-1.776905E+1	-1.954127E+1	-1.882361E+1
1.050000E+0	-2.024381E+1	-1.940267E+1	-1.983248E+1	-1.897032E+1	-2.032714E+1	-1.977381E+1
1.030000E+0	-2.070064E+1	-2.006569E+1	-2.041722E+1	-1.976684E+1	-2.080237E+1	-2.040970E+1
1.010000E+0	-2.098957E+1	-2.049315E+1	-2.078740E+1	-2.031518E+1	-2.111908E+1	-2.081536E+1
9.900000E-1	-2.117995E+1	-2.078226E+1	-2.103492E+1	-2.067154E+1	-2.132473E+1	-2.108076E+1
9.700000E-1	-2.130869E+1	-2.097590E+1	-2.120119E+1	-2.091925E+1	-2.147903E+1	-2.126561E+1
9.500000E-1	-2.141346E+1	-2.110931E+1	-2.131357E+1	-2.108185E+1	-2.158167E+1	-2.139268E+1
9.300000E-1	-2.147437E+1	-2.121595E+1	-2.139674E+1	-2.120057E+1	-2.164082E+1	-2.148200E+1
9.100000E-1	-2.153421E+1	-2.129220E+1	-2.145240E+1	-2.129011E+1	-2.169663E+1	-2.154387E+1
8.900000E-1	-2.156888E+1	-2.136023E+1	-2.150504E+1	-2.135906E+1	-2.174843E+1	-2.160054E+1
8.700000E-1	-2.161222E+1	-2.142318E+1	-2.153340E+1	-2.141379E+1	-2.179181E+1	-2.165453E+1
8.500000E-1	-2.164969E+1	-2.144911E+1	-2.158090E+1	-2.145738E+1	-2.182701E+1	-2.169260E+1
8.300000E-1	-2.167409E+1	-2.149451E+1	-2.161284E+1	-2.149957E+1	-2.184599E+1	-2.173671E+1
8.100000E-1	-2.170554E+1	-2.152117E+1	-2.163509E+1	-2.153353E+1	-2.187198E+1	-2.178043E+1
7.900000E-1	-2.171649E+1	-2.154763E+1	-2.164766E+1	-2.155873E+1	-2.189313E+1	-2.178582E+1
7.700000E-1	-2.174364E+1	-2.157167E+1	-2.167628E+1	-2.159013E+1	-2.190589E+1	-2.179879E+1
7.500000E-1	-2.176859E+1	-2.160255E+1	-2.168831E+1	-2.162086E+1	-2.197131E+1	-2.183247E+1
7.300000E-1	-2.176398E+1	-2.161996E+1	-2.170344E+1	-2.163804E+1	-2.195083E+1	-2.184982E+1
7.100000E-1	-2.177779E+1	-2.163367E+1	-2.170807E+1	-2.166183E+1	-2.195607E+1	-2.186744E+1
6.900000E-1	-2.179143E+1	-2.165136E+1	-2.172615E+1	-2.166964E+1	-2.196920E+1	-2.187262E+1
6.700000E-1	-2.180589E+1	-2.166375E+1	-2.173724E+1	-2.170042E+1	-2.198365E+1	-2.189217E+1
6.500000E-1	-2.183433E+1	-2.168870E+1	-2.174724E+1	-2.169745E+1	-2.199126E+1	-2.190176E+1
6.300000E-1	-2.183741E+1	-2.170239E+1	-2.176643E+1	-2.170965E+1	-2.199935E+1	-2.190839E+1
6.100000E-1	-2.184731E+1	-2.170917E+1	-2.177483E+1	-2.172488E+1	-2.201533E+1	-2.191694E+1
5.900000E-1	-2.184727E+1	-2.172484E+1	-2.178161E+1	-2.173090E+1	-2.201621E+1	-2.192619E+1
5.700000E-1	-2.186279E+1	-2.173348E+1	-2.179218E+1	-2.174721E+1	-2.202896E+1	-2.193119E+1
5.500000E-1	-2.187009E+1	-2.174856E+1	-2.180245E+1	-2.175353E+1	-2.204434E+1	-2.194985E+1
5.300000E-1	-2.187366E+1	-2.175560E+1	-2.181798E+1	-2.175985E+1	-2.204221E+1	-2.196009E+1
5.100000E-1	-2.186912E+1	-2.175539E+1	-2.180661E+1	-2.176487E+1	-2.204581E+1	-2.198422E+1
4.900000E-1	-2.188380E+1	-2.175927E+1	-2.182083E+1	-2.177364E+1	-2.205827E+1	-2.197462E+1
4.700000E-1	-2.189226E+1	-2.178195E+1	-2.182321E+1	-2.178966E+1	-2.206586E+1	-2.197236E+1
4.500000E-1	-2.190800E+1	-2.179454E+1	-2.182785E+1	-2.179076E+1	-2.205257E+1	-2.198789E+1
4.300000E-1	-2.190805E+1	-2.179998E+1	-2.183592E+1	-2.178955E+1	-2.206055E+1	-2.198835E+1
4.100000E-1	-2.190687E+1	-2.180124E+1	-2.184692E+1	-2.180002E+1	-2.207516E+1	-2.198765E+1
3.900000E-1	-2.191933E+1	-2.180779E+1	-2.184661E+1	-2.180141E+1	-2.208782E+1	-2.199466E+1
3.700000E-1	-2.191458E+1	-2.181782E+1	-2.185260E+1	-2.180750E+1	-2.209398E+1	-2.201423E+1
3.500000E-1	-2.193024E+1	-2.183102E+1	-2.186066E+1	-2.181133E+1	-2.210108E+1	-2.201576E+1
3.300000E-1	-2.192139E+1	-2.182709E+1	-2.187163E+1	-2.182527E+1	-2.210424E+1	-2.201655E+1
3.100000E-1	-2.193365E+1	-2.182834E+1	-2.187743E+1	-2.185284E+1	-2.210512E+1	-2.201807E+1
2.900000E-1	-2.193319E+1	-2.183581E+1	-2.187978E+1	-2.183218E+1	-2.210608E+1	-2.203064E+1
2.700000E-1	-2.194684E+1	-2.183882E+1	-2.187957E+1	-2.184438E+1	-2.211376E+1	-2.204028E+1
2.500000E-1	-2.195122E+1	-2.185581E+1	-2.188279E+1	-2.185389E+1	-2.212118E+1	-2.204807E+1
2.300000E-1	-2.195383E+1	-2.185758E+1	-2.188747E+1	-2.185564E+1	-2.211659E+1	-2.205174E+1
2.100000E-1	-2.196062E+1	-2.186272E+1	-2.189007E+1	-2.185576E+1	-2.212251E+1	-2.204777E+1
1.900000E-1	-2.196546E+1	-2.187527E+1	-2.189778E+1	-2.186319E+1	-2.212619E+1	-2.206149E+1
1.700000E-1	-2.197579E+1	-2.188239E+1	-2.189776E+1	-2.187308E+1	-2.212798E+1	-2.205918E+1
1.500000E-1	-2.197396E+1	-2.189773E+1	-2.190796E+1	-2.186172E+1	-2.213826E+1	-2.207336E+1
1.300000E-1	-2.196986E+1	-2.190125E+1	-2.191359E+1	-2.187469E+1	-2.213868E+1	-2.207542E+1
1.100000E-1	-2.197719E+1	-2.190667E+1	-2.190438E+1	-2.187587E+1	-2.213187E+1	-2.208329E+1
9.000000E-2	-2.198371E+1	-2.189874E+1	-2.190806E+1	-2.187177E+1	-2.214866E+1	-2.208741E+1
7.000000E-2	-2.198509E+1	-2.190951E+1	-2.191486E+1	-2.189256E+1	-2.215804E+1	-2.210326E+1
5.000000E-2	-2.198931E+1	-2.192970E+1	-2.191996E+1	-2.189848E+1	-2.216282E+1	-2.210772E+1
3.000000E-2	-2.198476E+1	-2.193627E+1	-2.192248E+1	-2.190049E+1	-2.215970E+1	-2.211450E+1
1.000000E-2	-2.198960E+1	-2.194210E+1	-2.191943E+1	-2.190851E+1	-2.214987E+1	-2.211301E+1
-1.000000E-2	-2.199134E+1	-2.194639E+1	-2.192013E+1	-2.190624E+1	-2.216241E+1	-2.211174E+1
-3.000000E-2	-2.199572E+1	-2.195739E+1	-2.193785E+1	-2.192125E+1	-2.216145E+1	-2.211437E+1
-5.000000E-2	-2.200338E+1	-2.196317E+1	-2.193500E+1	-2.192322E+1	-2.216887E+1	-2.213024E+1
-7.000000E-2	-2.199970E+1	-2.197681E+1	-2.194288E+1	-2.192071E+1	-2.216379E+1	-2.213341E+1
-9.000000E-2	-2.200821E+1	-2.197381E+1	-2.193777E+1	-2.193421E+1	-2.217094E+1	-2.213470E+1
-1.100000E-1	-2.201539E+1	-2.198415E+1	-2.194057E+1	-2.193634E+1	-2.215981E+1	-2.213841E+1
-1.300000E-1	-2.201962E+1	-2.198947E+1	-2.195136E+1	-2.194356E+1	-2.216609E+1	-2.214994E+1
-1.500000E-1	-2.202688E+1	-2.200577E+1	-2.195657E+1	-2.194076E+1	-2.217292E+1	-2.217444E+1
-1.700000E-1	-2.202527E+1	-2.200514E+1	-2.196488E+1	-2.194958E+1	-2.217582E+1	-2.218030E+1
-1.900000E-1	-2.202528E+1	-2.202426E+1	-2.196246E+1	-2.196426E+1	-2.217145E+1	-2.217339E+1

File: tests/data/HZB_Z_20230911_BatchZ_0_0.M01_encapsulatedGlass_front_TD3_withBE_ambient_intens.spv.txt
Time(s)	688.00	563.00	476.00
0.000000e+000	-0.000023	-0.000001	-0.000001
1.000000e-008	0.000009	0.000038	0.000002
2.000000e-008	0.000008	-0.000043	0.000009
3.000000e-008	0.000023	-0.000026	0.000002
4.000000e-008	-0.000017	0.000032	-0.000013
5.000000e-008	0.000010	-0.000033	0.000011
6.000000e-008	-0.000018	-0.000002	-0.000005
7.000000e-008	0.000143	0.001239	0.001297
8.000000e-008	-0.004649	-0.005269	-0.002775
9.000000e-008	-0.008963	-0.009822	-0.005391
1.000000e-007	-0.011689	-0.012791	-0.006939
1.100000e-007	-0.013838	-0.015009	-0.008161
1.200000e-007	-0.015667	-0.016925	-0.009120
1.300000e-007	-0.017192	-0.018553	-0.010028
1.400000e-007	-0.018563	-0.019961	-0.010683
1.500000e-007	-0.019727	-0.021210	-0.011376
1.600000e-007	-0.020845	-0.022421	-0.011944
1.700000e-007	-0.021780	-0.023380	-0.012478
1.800000e-007	-0.022802	-0.024349	-0.012980
1.900000e-007	-0.023669	-0.025265	-0.013408
2.000000e-007	-0.024445	-0.026079	-0.013857
2.100000e-007	-0.025158	-0.026904	-0.014285
2.200000e-007	-0.025962	-0.027630	-0.014679
2.300000e-007	-0.026545	-0.028303	-0.015031
2.400000e-007	-0.027317	-0.029005	-0.015357
2.500000e-007	-0.027794	-0.029629	-0.015661
2.600000e-007	-0.028442	-0.030227	-0.016003
2.700000e-007	-0.029006	-0.030867	-0.016281
2.800000e-007	-0.029547	-0.031405	-0.016584
2.900000e-007	-0.030079	-0.031879	-0.016848
3.000000e-007	-0.030557	-0.032455	-0.017105
3.100000e-007	-0.031041	-0.032925	-0.017391
3.200000e-007	-0.031606	-0.033434	-0.017592
3.300000e-007	-0.032021	-0.033863	-0.017858
3.400000e-007	-0.032454	-0.034325	-0.018104
3.500000e-007	-0.032813	-0.034776	-0.018305
3.600000e-007	-0.033257	-0.035247	-0.018540
3.700000e-007	-0.033678	-0.035695	-0.018724
3.800000e-007	-0.034125	-0.036041	-0.018961
3.900000e-007	-0.034466	-0.036444	-0.019181
4.000000e-007	-0.034830	-0.036888	-0.019366
4.100000e-007	-0.035171	-0.037199	-0.019572
4.200000e-007	-0.035563	-0.037606	-0.019773
4.300000e-007	-0.035956	-0.037973	-0.019921
4.400000e-007	-0.036281	-0.038310	-0.020104
4.500000e-007	-0.036643	-0.038676	-0.020295
4.600000e-007	-0.036924	-0.038942	-0.020487
4.700000e-007	-0.037276	-0.039338	-0.020661
4.800000e-007	-0.037517	-0.039734	-0.020819
4.900000e-007	-0.037887	-0.040011	-0.020936
5.000000e-007	-0.038215	-0.040286	-0.021138
5.100000e-007	-0.038502	-0.040622	-0.021295
5.200000e-007	-0.038820	-0.040984	-0.021440
5.300000e-007	-0.039133	-0.041305	-0.021572
5.400000e-007	-0.039383	-0.041453	-0.021724
5.500000e-007	-0.039641	-0.041724	-0.021892
5.600000e-007	-0.039956	-0.042015	-0.022023
5.700000e-007	-0.040260	-0.042340	-0.022196
5.800000e-007	-0.040441	-0.042596	-0.022320
5.900000e-007	-0.040763	-0.042904	-0.022411
6.000000e-007	-0.041012	-0.043139	-0.022557
6.100000e-007	-0.041236	-0.043396	-0.022713
6.200000e-007	-0.041468	-0.043680	-0.022847
6.300000e-007	-0.041709	-0.043932	-0.022964
6.400000e-007	-0.041994	-0.044160	-0.023035
6.500000e-007	-0.042254	-0.044453	-0.023167
6.600000e-007	-0.042450	-0.044655	-0.023290
6.700000e-007	-0.042681	-0.044879	-0.023403
6.800000e-007	-0.042917	-0.045152	-0.023500
6.900000e-007	-0.043076	-0.045320	-0.023626
7.000000e-007	-0.043286	-0.045563	-0.023744
7.100000e-007	-0.043565	-0.045713	-0.023884
7.200000e-007	-0.043771	-0.045985	-0.023955
7.300000e-007	-0.043883	-0.046211	-0.024072
7.400000e-007	-0.044214	-0.046366	-0.024172
7.500000e-007	-0.044378	-0.046572	-0.024303
7.600000e-007	-0.044601	-0.046826	-0.024360
7.700000e-007	-0.044669	-0.046964	-0.024441
7.800000e-007	-0.044899	-0.047182	-0.024589
7.900000e-007	-0.045165	-0.047371	-0.024670
8.000000e-007	-0.045287	-0.047511	-0.024748
8.100000e-007	-0.045504	-0.047747	-0.024839
8.200000e-007	-0.045702	-0.047908	-0.024947
8.300000e-007	-0.045824	-0.048103	-0.025049
8.400000e-007	-0.046028	-0.048293	-0.025136
8.500000e-007	-0.046225	-0.048476	-0.025198
8.600000e-007	-0.046371	-0.048631	-0.025321
8.700000e-007	-0.046552	-0.048779	-0.025367
8.800000e-007	-0.046706	-0.048994	-0.025461
8.900000e-007	-0.046868	-0.049160	-0.025512
9.000000e-007	-0.047016	-0.049299	-0.025642
9.100000e-007	-0.047173	-0.049417	-0.025758
9.200000e-007	-0.047357	-0.049582	-0.025818
9.300000e-007	-0.047467	-0.049802	-0.025894
9.400000e-007	-0.047581	-0.049874	-0.025963
9.500000e-007	-0.047675	-0.049963	-0.026005
9.600000e-007	-0.047913	-0.050207	-0.026128
9.700000e-007	-0.048008	-0.050292	-0.026185
9.800000e-007	-0.048102	-0.050359	-0.026259
9.900000e-007	-0.048346	-0.050602	-0.026322
1.000000e-006	-0.048446	-0.050761	-0.026414
1.010000e-006	-0.048575	-0.050837	-0.026513
1.020000e-006	-0.048691	-0.051042	-0.026544
1.030000e-006	-0.048844	-0.051171	-0.026618
1.040000e-006	-0.048973	-0.051217	-0.026689
1.050000e-006	-0.049033	-0.051339	-0.026752
1.060000e-006	-0.049212	-0.051450	-0.026804
1.070000e-006	-0.049258	-0.051676	-0.026858
1.080000e-006	-0.049447	-0.051738	-0.026956
1.090000e-006	-0.049555	-0.051916	-0.026997
1.100000e-006	-0.049616	-0.052006	-0.027070
1.110000e-006	-0.049759	-0.052099	-0.027129
1.120000e-006	-0.049879	-0.052256	-0.027171
1.130000e-006	-0.049971	-0.052365	-0.027245
1.140000e-006	-0.050113	-0.052523	-0.027316
1.150000e-006	-0.050232	-0.052594	-0.027376
1.170000e-006	-0.050428	-0.052850	-0.027473
1.180000e-006	-0.050545	-0.052883	-0.027515
1.190000e-006	-0.050695	-0.053064	-0.027564
1.200000e-006	-0.050716	-0.053125	-0.027627
1.210000e-006	-0.050817	-0.053238	-0.027684
1.230000e-006	-0.050984	-0.053440	-0.027780
1.240000e-006	-0.051113	-0.053488	-0.027819
1.250000e-006	-0.051195	-0.053573	-0.027893
1.260000e-006	-0.051338	-0.053654	-0.027930
1.280000e-006	-0.051509	-0.053936	-0.028061
1.290000e-006	-0.051580	-0.053940	-0.028066
1.310000e-006	-0.051702	-0.054160	-0.028187
1.320000e-006	-0.051861	-0.054288	-0.028204
1.330000e-006	-0.051880	-0.054355	-0.028245
1.350000e-006	-0.052081	-0.054449	-0.028334
1.360000e-006	-0.052166	-0.054602	-0.028385
1.380000e-006	-0.052294	-0.054672	-0.028461
1.390000e-006	-0.052340	-0.054823	-0.028482
1.410000e-006	-0.052522	-0.054913	-0.028589
1.420000e-006	-0.052632	-0.055028	-0.028610
1.440000e-006	-0.052723	-0.055198	-0.028695
1.460000e-006	-0.052824	-0.055382	-0.028763
1.470000e-006	-0.052876	-0.055380	-0.028757
1.490000e-006	-0.053095	-0.055495	-0.028843
1.510000e-006	-0.053200	-0.055656	-0.028899
1.520000e-006	-0.053252	-0.055738	-0.028941
1.540000e-006	-0.053328	-0.055887	-0.029003
1.560000e-006	-0.053536	-0.056002	-0.029087
1.580000e-006	-0.053546	-0.056058	-0.029131
1.600000e-006	-0.053752	-0.056229	-0.029213
1.610000e-006	-0.053740	-0.056252	-0.029208
1.630000e-006	-0.053935	-0.056371	-0.029247
1.650000e-006	-0.053974	-0.056416	-0.029293
1.670000e-006	-0.054049	-0.056610	-0.029343
1.690000e-006	-0.054224	-0.056653	-0.029444
1.710000e-006	-0.054299	-0.056745	-0.029486
1.730000e-006	-0.054389	-0.056900	-0.029518
1.760000e-006	-0.054570	-0.057074	-0.029604
1.780000e-006	-0.054636	-0.057052	-0.029643
1.800000e-006	-0.054661	-0.057240	-0.029695
1.820000e-006	-0.054783	-0.057293	-0.029750
1.840000e-006	-0.054818	-0.057347	-0.029767
1.870000e-006	-0.054995	-0.057400	-0.029797
1.890000e-006	-0.055024	-0.057495	-0.029821
1.910000e-006	-0.055089	-0.057584	-0.029873
1.940000e-006	-0.055164	-0.057683	-0.029942
1.960000e-006	-0.055344	-0.057732	-0.029954
1.990000e-006	-0.055395	-0.057919	-0.030037
2.010000e-006	-0.055396	-0.057929	-0.030050
2.040000e-006	-0.055572	-0.058030	-0.030090
2.070000e-006	-0.055626	-0.058127	-0.030148
2.090000e-006	-0.055702	-0.058136	-0.030153
2.120000e-006	-0.055803	-0.058266	-0.030204
2.150000e-006	-0.055867	-0.058249	-0.030266
2.180000e-006	-0.055929	-0.058427	-0.030257
2.200000e-006	-0.055899	-0.058446	-0.030301
2.230000e-006	-0.056008	-0.058467	-0.030338
2.260000e-006	-0.056057	-0.058531	-0.030368
2.290000e-006	-0.056114	-0.058623	-0.030398
2.320000e-006	-0.056208	-0.058671	-0.030442
2.350000e-006	-0.056226	-0.058755	-0.030424
2.390000e-006	-0.056346	-0.058847	-0.030456
2.420000e-006	-0.056443	-0.058906	-0.030512
2.450000e-006	-0.056386	-0.058847	-0.030533
2.480000e-006	-0.056477	-0.058927	-0.030547
2.520000e-006	-0.056528	-0.058957	-0.030580
2.550000e-006	-0.056565	-0.058980	-0.030601
2.590000e-006	-0.056672	-0.059098	-0.030648
2.620000e-006	-0.056636	-0.059147	-0.030672
2.660000e-006	-0.056705	-0.059046	-0.030657
2.690000e-006	-0.056713	-0.059145	-0.030685
2.730000e-006	-0.056818	-0.059200	-0.030709
2.770000e-006	-0.056849	-0.059167	-0.030711
2.810000e-006	-0.056839	-0.059243	-0.030735
2.850000e-006	-0.056918	-0.059315	-0.030731
2.890000e-006	-0.056953	-0.059430	-0.030776
2.930000e-006	-0.056928	-0.059372	-0.030734
2.970000e-006	-0.056983	-0.059374	-0.030765
3.010000e-006	-0.056994	-0.059421	-0.030803
3.050000e-006	-0.056974	-0.059466	-0.030806
3.100000e-006	-0.057027	-0.059408	-0.030809
3.140000e-006	-0.057121	-0.059459	-0.030818
3.190000e-006	-0.057122	-0.059520	-0.030853
3.230000e-006	-0.057071	-0.059488	-0.030814
3.280000e-006	-0.057099	-0.059450	-0.030836
3.330000e-006	-0.057125	-0.059584	-0.030822
3.370000e-006	-0.057144	-0.059468	-0.030814
3.420000e-006	-0.057220	-0.059526	-0.030825
3.470000e-006	-0.057202	-0.059508	-0.030833
3.520000e-006	-0.057208	-0.059456	-0.030816
3.570000e-006	-0.057155	-0.059518	-0.030806
3.630000e-006	-0.057227	-0.059455	-0.030823
3.680000e-006	-0.057140	-0.059453	-0.030797
3.730000e-006	-0.057271	-0.059469	-0.030775
3.790000e-006	-0.057201	-0.059504	-0.030803
3.840000e-006	-0.057170	-0.059408	-0.030772
3.900000e-006	-0.057113	-0.059437	-0.030756
3.960000e-006	-0.057170	-0.059396	-0.030733
4.010000e-006	-0.057024	-0.059410	-0.030732
4.070000e-006	-0.057164	-0.059398	-0.030738
4.130000e-006	-0.057125	-0.059344	-0.030757
4.200000e-006	-0.057105	-0.059276	-0.030703
4.260000e-006	-0.057119	-0.059246	-0.030698
4.320000e-006	-0.057034	-0.059190	-0.030648
4.390000e-006	-0.057023	-0.059205	-0.030662
4.450000e-006	-0.057013	-0.059146	-0.030645
4.520000e-006	-0.056994	-0.059113	-0.030595
4.590000e-006	-0.056980	-0.059133	-0.030582
4.660000e-006	-0.056907	-0.058981	-0.030579
4.730000e-006	-0.056895	-0.059015	-0.030544
4.800000e-006	-0.056864	-0.058952	-0.030517
4.870000e-006	-0.056816	-0.058901	-0.030498
4.950000e-006	-0.056764	-0.058868	-0.030421
5.020000e-006	-0.056794	-0.058847	-0.030453
5.100000e-006	-0.056684	-0.058714	-0.030382
5.170000e-006	-0.056648	-0.058675	-0.030340
5.250000e-006	-0.056610	-0.058592	-0.030336
5.330000e-006	-0.056560	-0.058604	-0.030316
5.420000e-006	-0.056533	-0.058571	-0.030271
5.500000e-006	-0.056409	-0.058420	-0.030196
5.580000e-006	-0.056414	-0.058287	-0.030180
5.670000e-006	-0.056340	-0.058254	-0.030135
5.760000e-006	-0.056224	-0.058214	-0.030100
5.840000e-006	-0.056201	-0.058091	-0.030077
5.930000e-006	-0.056144	-0.058065	-0.030024
6.030000e-006	-0.056052	-0.057951	-0.029973
6.120000e-006	-0.055978	-0.057900	-0.029951
6.210000e-006	-0.055964	-0.057766	-0.029878
6.310000e-006	-0.055922	-0.057661	-0.029837
6.410000e-006	-0.055773	-0.057605	-0.029790
6.510000e-006	-0.055729	-0.057457	-0.029787
6.610000e-006	-0.055589	-0.057370	-0.029687
6.710000e-006	-0.055546	-0.057290	-0.029658
6.820000e-006	-0.055484	-0.057201	-0.029638
6.930000e-006	-0.055445	-0.057070	-0.029549
7.030000e-006	-0.055304	-0.057044	-0.029477
7.140000e-006	-0.055216	-0.056904	-0.029441
7.260000e-006	-0.055116	-0.056775	-0.029385
7.370000e-006	-0.055061	-0.056699	-0.029299
7.490000e-006	-0.055016	-0.056619	-0.029266
7.600000e-006	-0.054868	-0.056477	-0.029202
7.720000e-006	-0.054817	-0.056360	-0.029156
7.840000e-006	-0.054692	-0.056284	-0.029082
7.970000e-006	-0.054580	-0.056098	-0.028991
8.090000e-006	-0.054474	-0.056001	-0.028955
8.220000e-006	-0.054440	-0.055904	-0.028913
8.350000e-006	-0.054295	-0.055746	-0.028840
8.490000e-006	-0.054200	-0.055601	-0.028734
8.620000e-006	-0.054063	-0.055494	-0.028712
8.760000e-006	-0.053950	-0.055315	-0.028613
8.900000e-006	-0.053818	-0.055183	-0.028554
9.040000e-006	-0.053844	-0.055077	-0.028516
9.180000e-006	-0.053661	-0.054910	-0.028445
9.330000e-006	-0.053511	-0.054875	-0.028336
9.480000e-006	-0.053375	-0.054680	-0.028296
9.630000e-006	-0.053268	-0.054533	-0.028200
9.780000e-006	-0.053153	-0.054377	-0.028118
9.940000e-006	-0.053096	-0.054275	-0.028053
1.010000e-005	-0.052883	-0.054118	-0.027955
1.026000e-005	-0.052753	-0.053976	-0.027898
1.042000e-005	-0.052666	-0.053836	-0.027816
1.059000e-005	-0.052601	-0.053730	-0.027724
1.076000e-005	-0.052453	-0.053524	-0.027659
1.093000e-005	-0.052313	-0.053370	-0.027573
1.111000e-005	-0.052210	-0.053255	-0.027510
1.129000e-005	-0.052061	-0.053116	-0.027423
1.147000e-005	-0.051984	-0.052917	-0.027334
1.165000e-005	-0.051820	-0.052767	-0.027264
1.184000e-005	-0.051703	-0.052654	-0.027177
1.203000e-005	-0.051557	-0.052506	-0.027092
1.223000e-005	-0.051432	-0.052296	-0.027016
1.243000e-005	-0.051305	-0.052159	-0.026921
1.263000e-005	-0.051194	-0.052004	-0.026861
1.283000e-005	-0.051112	-0.051839	-0.026765
1.304000e-005	-0.050929	-0.051661	-0.026697
1.325000e-005	-0.050794	-0.051518	-0.026617
1.346000e-005	-0.050689	-0.051342	-0.026509
1.368000e-005	-0.050588	-0.051266	-0.026441
1.390000e-005	-0.050434	-0.051084	-0.026340
1.413000e-005	-0.050321	-0.050946	-0.026277
1.436000e-005	-0.050186	-0.050782	-0.026210
1.459000e-005	-0.050039	-0.050649	-0.026117
1.483000e-005	-0.049964	-0.050462	-0.026032
1.507000e-005	-0.049814	-0.050310	-0.025950
1.532000e-005	-0.049646	-0.050191	-0.025858
1.557000e-005	-0.049553	-0.050009	-0.025785
1.582000e-005	-0.049385	-0.049869	-0.025720
1.608000e-005	-0.049327	-0.049752	-0.025650
1.634000e-005	-0.049162	-0.049572	-0.025532
1.661000e-005	-0.049057	-0.049447	-0.025479
1.688000e-005	-0.048976	-0.049267	-0.025399
1.715000e-005	-0.048814	-0.049148	-0.025321
1.743000e-005	-0.048712	-0.049012	-0.025250
1.772000e-005	-0.048618	-0.048891	-0.025167
1.801000e-005	-0.048457	-0.048722	-0.025093
1.830000e-005	-0.048325	-0.048588	-0.025018
1.860000e-005	-0.048221	-0.048467	-0.024934
1.891000e-005	-0.048054	-0.048281	-0.024848
1.922000e-005	-0.047982	-0.048144	-0.024814
1.953000e-005	-0.047870	-0.048060	-0.024722
1.985000e-005	-0.047725	-0.047887	-0.024658
2.018000e-005	-0.047588	-0.047787	-0.024561
2.051000e-005	-0.047490	-0.047625	-0.024486
2.085000e-005	-0.047352	-0.047483	-0.024417
2.119000e-005	-0.047255	-0.047363	-0.024349
2.154000e-005	-0.047118	-0.047243	-0.024282
2.189000e-005	-0.046990	-0.047098	-0.024215
2.225000e-005	-0.046879	-0.046965	-0.024156
2.262000e-005	-0.046777	-0.046812	-0.024084
2.299000e-005	-0.046634	-0.046686	-0.024002
2.337000e-005	-0.046528	-0.046562	-0.023933
2.375000e-005	-0.046373	-0.046434	-0.023881
2.414000e-005	-0.046311	-0.046300	-0.023812
2.454000e-005	-0.046156	-0.046181	-0.023713
2.494000e-005	-0.046043	-0.046040	-0.023666
2.536000e-005	-0.045927	-0.045882	-0.023588
2.577000e-005	-0.045814	-0.045779	-0.023519
2.620000e-005	-0.045714	-0.045612	-0.023470
2.663000e-005	-0.045559	-0.045510	-0.023389
2.707000e-005	-0.045430	-0.045367	-0.023326
2.752000e-005	-0.045333	-0.045216	-0.023248
2.797000e-005	-0.045233	-0.045084	-0.023202
2.843000e-005	-0.045052	-0.044961	-0.023132
2.890000e-005	-0.044935	-0.044823	-0.023062
2.938000e-005	-0.044852	-0.044713	-0.022968
2.987000e-005	-0.044701	-0.044555	-0.022907
3.036000e-005	-0.044625	-0.044446	-0.022841
3.086000e-005	-0.044471	-0.044314	-0.022759
3.137000e-005	-0.044355	-0.044172	-0.022705
3.189000e-005	-0.044235	-0.044053	-0.022645
3.242000e-005	-0.044108	-0.043928	-0.022571
3.296000e-005	-0.043984	-0.043779	-0.022506
3.350000e-005	-0.043857	-0.043667	-0.022446
3.406000e-005	-0.043745	-0.043483	-0.022359
3.462000e-005	-0.043606	-0.043366	-0.022297
3.520000e-005	-0.043501	-0.043230	-0.022231
3.578000e-005	-0.043359	-0.043104	-0.022158
3.638000e-005	-0.043259	-0.042988	-0.022097
3.698000e-005	-0.043126	-0.042847	-0.022005
3.759000e-005	-0.042997	-0.042717	-0.021942
3.822000e-005	-0.042876	-0.042572	-0.021879
3.885000e-005	-0.042719	-0.042447	-0.021819
3.950000e-005	-0.042614	-0.042320	-0.021744
4.015000e-005	-0.042498	-0.042185	-0.021675
4.082000e-005	-0.042367	-0.042046	-0.021615
4.150000e-005	-0.042253	-0.041902	-0.021541
4.219000e-005	-0.042128	-0.041774	-0.021465
4.289000e-005	-0.042006	-0.041655	-0.021380
4.360000e-005	-0.041858	-0.041509	-0.021336
4.432000e-005	-0.041761	-0.041377	-0.021254
4.506000e-005	-0.041620	-0.041260	-0.021182
4.581000e-005	-0.041482	-0.041114	-0.021126
4.657000e-005	-0.041372	-0.040980	-0.021043
4.735000e-005	-0.041227	-0.040844	-0.020970
4.813000e-005	-0.041129	-0.040719	-0.020900
4.894000e-005	-0.040995	-0.040592	-0.020838
4.975000e-005	-0.040868	-0.040443	-0.020756
5.058000e-005	-0.040747	-0.040334	-0.020687
5.142000e-005	-0.040589	-0.040192	-0.020627
5.228000e-005	-0.040498	-0.040039	-0.020548
5.315000e-005	-0.040348	-0.039930	-0.020486
5.403000e-005	-0.040241	-0.039776	-0.020415
5.493000e-005	-0.040112	-0.039628	-0.020345
5.585000e-005	-0.039972	-0.039495	-0.020280
5.678000e-005	-0.039826	-0.039371	-0.020211
5.772000e-005	-0.039695	-0.039230	-0.020142
5.869000e-005	-0.039577	-0.039092	-0.020056
5.966000e-005	-0.039438	-0.038947	-0.019984
6.066000e-005	-0.039338	-0.038839	-0.019914
6.167000e-005	-0.039197	-0.038692	-0.019853
6.270000e-005	-0.039078	-0.038538	-0.019784
6.375000e-005	-0.038928	-0.038415	-0.019706
6.481000e-005	-0.038805	-0.038274	-0.019636
6.589000e-005	-0.038662	-0.038135	-0.019563
6.699000e-005	-0.038525	-0.037995	-0.019496
6.811000e-005	-0.038408	-0.037873	-0.019424
6.924000e-005	-0.038271	-0.037735	-0.019344
7.040000e-005	-0.038137	-0.037598	-0.019278
7.157000e-005	-0.038009	-0.037447	-0.019206
7.277000e-005	-0.037877	-0.037338	-0.019136
7.398000e-005	-0.037751	-0.037169	-0.019059
7.522000e-005	-0.037602	-0.037046	-0.018991
7.648000e-005	-0.037478	-0.036899	-0.018915
7.775000e-005	-0.037335	-0.036764	-0.018847
7.905000e-005	-0.037205	-0.036619	-0.018777
8.037000e-005	-0.037087	-0.036494	-0.018699
8.172000e-005	-0.036952	-0.036349	-0.018630
8.308000e-005	-0.036816	-0.036218	-0.018550
8.447000e-005	-0.036665	-0.036072	-0.018473
8.588000e-005	-0.036531	-0.035936	-0.018407
8.732000e-005	-0.036393	-0.035783	-0.018340
8.878000e-005	-0.036255	-0.035651	-0.018271
9.026000e-005	-0.036120	-0.035507	-0.018189
9.177000e-005	-0.035975	-0.035372	-0.018118
9.330000e-005	-0.035846	-0.035204	-0.018045
9.486000e-005	-0.035701	-0.035074	-0.017964
9.645000e-005	-0.035574	-0.034939	-0.017898
9.806000e-005	-0.035424	-0.034774	-0.017819
9.970000e-005	-0.035285	-0.034643	-0.017750
1.013700e-004	-0.035154	-0.034492	-0.017676
1.030700e-004	-0.035022	-0.034361	-0.017588
1.047900e-004	-0.034860	-0.034207	-0.017520
1.065400e-004	-0.034732	-0.034065	-0.017443
1.083300e-004	-0.034595	-0.033926	-0.017368
1.101400e-004	-0.034447	-0.033772	-0.017296
1.119800e-004	-0.034310	-0.033617	-0.017219
1.138600e-004	-0.034163	-0.033484	-0.017142
1.157600e-004	-0.034024	-0.033343	-0.017075
1.177000e-004	-0.033880	-0.033177	-0.016991
1.196700e-004	-0.033725	-0.033033	-0.016910
1.216700e-004	-0.033594	-0.032910	-0.016840
1.237100e-004	-0.033448	-0.032747	-0.016766
1.257800e-004	-0.033301	-0.032600	-0.016685
1.278900e-004	-0.033153	-0.032464	-0.016609
1.300300e-004	-0.032997	-0.032296	-0.016530
1.322000e-004	-0.032866	-0.032150	-0.016455
1.344200e-004	-0.032717	-0.032007	-0.016382
1.366700e-004	-0.032575	-0.031854	-0.016305
1.389600e-004	-0.032437	-0.031709	-0.016223
1.412900e-004	-0.032268	-0.031551	-0.016154
1.436500e-004	-0.032138	-0.031404	-0.016072
1.460600e-004	-0.031981	-0.031262	-0.015989
1.485000e-004	-0.031820	-0.031097	-0.015922
1.509900e-004	-0.031682	-0.030945	-0.015843
1.535200e-004	-0.031533	-0.030781	-0.015760
1.560900e-004	-0.031378	-0.030633	-0.015677
1.587100e-004	-0.031228	-0.030496	-0.015608
1.613700e-004	-0.031076	-0.030311	-0.015526
1.640700e-004	-0.030920	-0.030174	-0.015443
1.668200e-004	-0.030764	-0.030029	-0.015359
1.696200e-004	-0.030611	-0.029854	-0.015285
1.724600e-004	-0.030476	-0.029719	-0.015206
1.753500e-004	-0.030312	-0.029538	-0.015118
1.782900e-004	-0.030152	-0.029385	-0.015046
1.812800e-004	-0.029997	-0.029235	-0.014961
1.843200e-004	-0.029842	-0.029078	-0.014876
1.874100e-004	-0.029689	-0.028907	-0.014799
1.905500e-004	-0.029544	-0.028766	-0.014717
1.937400e-004	-0.029377	-0.028618	-0.014633
1.969900e-004	-0.029229	-0.028457	-0.014548
2.002900e-004	-0.029069	-0.028284	-0.014468
2.036500e-004	-0.028914	-0.028136	-0.014381
2.070700e-004	-0.028751	-0.027971	-0.014302
2.105400e-004	-0.028589	-0.027810	-0.014223
2.140700e-004	-0.028442	-0.027651	-0.014139
2.176600e-004	-0.028267	-0.027485	-0.014057
2.213100e-004	-0.028120	-0.027317	-0.013974
2.250200e-004	-0.027962	-0.027155	-0.013893
2.288000e-004	-0.027794	-0.026991	-0.013806
2.326300e-004	-0.027635	-0.026828	-0.013724
2.365300e-004	-0.027467	-0.026647	-0.013641
2.405000e-004	-0.027303	-0.026502	-0.013555
2.445400e-004	-0.027141	-0.026330	-0.013466
2.486400e-004	-0.026978	-0.026159	-0.013384
2.528100e-004	-0.026814	-0.026011	-0.013299
2.570500e-004	-0.026647	-0.025825	-0.013213
2.613600e-004	-0.026482	-0.025657	-0.013123
2.657500e-004	-0.026317	-0.025491	-0.013044
2.702000e-004	-0.026149	-0.025329	-0.012952
2.747400e-004	-0.025978	-0.025162	-0.012871
2.793500e-004	-0.025817	-0.024997	-0.012782
2.840300e-004	-0.025655	-0.024820	-0.012693
2.888000e-004	-0.025485	-0.024674	-0.012609
2.936400e-004	-0.025329	-0.024505	-0.012523
2.985700e-004	-0.025157	-0.024333	-0.012439
3.035800e-004	-0.024983	-0.024150	-0.012348
3.086700e-004	-0.024821	-0.023989	-0.012264
3.138500e-004	-0.024651	-0.023821	-0.012178
3.191200e-004	-0.024482	-0.023654	-0.012086
3.244800e-004	-0.024325	-0.023474	-0.012002
3.299200e-004	-0.024146	-0.023301	-0.011918
3.354600e-004	-0.023974	-0.023138	-0.011829
3.410900e-004	-0.023801	-0.022954	-0.011744
3.468100e-004	-0.023628	-0.022786	-0.011653
3.526300e-004	-0.023453	-0.022610	-0.011562
3.585500e-004	-0.023300	-0.022447	-0.011472
3.645700e-004	-0.023112	-0.022264	-0.011380
3.706900e-004	-0.022946	-0.022086	-0.011292
3.769100e-004	-0.022769	-0.021915	-0.011203
3.832400e-004	-0.022594	-0.021742	-0.011112
3.896700e-004	-0.022418	-0.021565	-0.011025
3.962100e-004	-0.022250	-0.021391	-0.010934
4.028600e-004	-0.022075	-0.021214	-0.010842
4.096200e-004	-0.021901	-0.021053	-0.010752
4.165000e-004	-0.021734	-0.020883	-0.010668
4.234900e-004	-0.021554	-0.020709	-0.010575
4.306000e-004	-0.021379	-0.020539	-0.010490
4.378300e-004	-0.021205	-0.020364	-0.010398
4.451800e-004	-0.021035	-0.020185	-0.010310
4.526600e-004	-0.020863	-0.020028	-0.010220
4.602600e-004	-0.020696	-0.019839	-0.010131
4.679800e-004	-0.020522	-0.019660	-0.010040
4.758400e-004	-0.020348	-0.019490	-0.009954
4.838300e-004	-0.020178	-0.019319	-0.009866
4.919500e-004	-0.019999	-0.019138	-0.009772
5.002100e-004	-0.019827	-0.018975	-0.009687
5.086100e-004	-0.019654	-0.018788	-0.009600
5.171500e-004	-0.019479	-0.018616	-0.009511
5.258300e-004	-0.019302	-0.018444	-0.009417
5.346600e-004	-0.019133	-0.018268	-0.009327
5.436400e-004	-0.018957	-0.018093	-0.009238
5.527700e-004	-0.018788	-0.017923	-0.009151
5.620500e-004	-0.018617	-0.017749	-0.009060
5.714900e-004	-0.018444	-0.017576	-0.008971
5.810900e-004	-0.018275	-0.017414	-0.008883
5.908400e-004	-0.018109	-0.017232	-0.008792
6.007700e-004	-0.017932	-0.017063	-0.008704
6.108500e-004	-0.017770	-0.016900	-0.008622
6.211100e-004	-0.017602	-0.016732	-0.008534
6.315400e-004	-0.017429	-0.016568	-0.008445
6.421500e-004	-0.017265	-0.016406	-0.008360
6.529300e-004	-0.017098	-0.016242	-0.008279
6.639000e-004	-0.016931	-0.016080	-0.008191
6.750500e-004	-0.016768	-0.015914	-0.008107
6.863900e-004	-0.016603	-0.015751	-0.008025
6.979100e-004	-0.016446	-0.015590	-0.007940
7.096400e-004	-0.016288	-0.015429	-0.007861
7.215500e-004	-0.016123	-0.015265	-0.007777
7.336700e-004	-0.015960	-0.015105	-0.007695
7.459900e-004	-0.015800	-0.014949	-0.007613
7.585200e-004	-0.015642	-0.014794	-0.007532
7.712600e-004	-0.015490	-0.014636	-0.007451
7.842200e-004	-0.015327	-0.014479	-0.007371
7.973900e-004	-0.015172	-0.014324	-0.007292
8.107800e-004	-0.015023	-0.014170	-0.007213
8.244000e-004	-0.014864	-0.014015	-0.007133
8.382500e-004	-0.014710	-0.013862	-0.007055
8.523300e-004	-0.014559	-0.013712	-0.006979
8.666500e-004	-0.014413	-0.013558	-0.006899
8.812000e-004	-0.014262	-0.013410	-0.006823
8.960000e-004	-0.014112	-0.013265	-0.006748
9.110500e-004	-0.013969	-0.013119	-0.006670
9.263600e-004	-0.013822	-0.012966	-0.006595
9.419200e-004	-0.013683	-0.012833	-0.006524
9.577400e-004	-0.013538	-0.012694	-0.006449
9.738300e-004	-0.013400	-0.012560	-0.006380
9.901900e-004	-0.013260	-0.012427	-0.006306
1.006820e-003	-0.013121	-0.012298	-0.006238
1.023730e-003	-0.012987	-0.012164	-0.006168
1.040930e-003	-0.012859	-0.012029	-0.006102
1.058420e-003	-0.012723	-0.011896	-0.006033
1.076200e-003	-0.012599	-0.011776	-0.005968
1.094280e-003	-0.012470	-0.011646	-0.005904
1.112660e-003	-0.012342	-0.011517	-0.005841
1.131350e-003	-0.012217	-0.011398	-0.005777
1.150360e-003	-0.012093	-0.011276	-0.005715
1.169680e-003	-0.011968	-0.011153	-0.005649
1.189330e-003	-0.011858	-0.011037	-0.005590
1.209310e-003	-0.011735	-0.010920	-0.005531
1.229630e-003	-0.011620	-0.010799	-0.005473
1.250290e-003	-0.011501	-0.010690	-0.005413
1.271290e-003	-0.011394	-0.010577	-0.005357
1.292650e-003	-0.011279	-0.010465	-0.005301
1.314370e-003	-0.011176	-0.010362	-0.005243
1.336450e-003	-0.011067	-0.010248	-0.005190
1.358900e-003	-0.010963	-0.010146	-0.005136
1.381730e-003	-0.010856	-0.010044	-0.005083
1.404940e-003	-0.010757	-0.009946	-0.005030
1.428550e-003	-0.010655	-0.009845	-0.004981
1.452550e-003	-0.010553	-0.009752	-0.004929
1.476950e-003	-0.010459	-0.009657	-0.004879
1.501770e-003	-0.010359	-0.009564	-0.004833
1.527000e-003	-0.010267	-0.009474	-0.004787
1.552650e-003	-0.010182	-0.009386	-0.004740
1.578740e-003	-0.010090	-0.009294	-0.004694
1.605270e-003	-0.010005	-0.009211	-0.004650
1.632240e-003	-0.009914	-0.009125	-0.004607
1.659660e-003	-0.009834	-0.009046	-0.004566
1.687540e-003	-0.009755	-0.008967	-0.004524
1.715900e-003	-0.009673	-0.008889	-0.004484
1.744730e-003	-0.009600	-0.008815	-0.004447
1.774040e-003	-0.009525	-0.008740	-0.004410
1.803850e-003	-0.009451	-0.008669	-0.004373
1.834160e-003	-0.009376	-0.008597	-0.004333
1.864980e-003	-0.009308	-0.008529	-0.004298
1.896310e-003	-0.009238	-0.008465	-0.004264
1.928170e-003	-0.009171	-0.008400	-0.004229
1.960570e-003	-0.009106	-0.008334	-0.004199
1.993510e-003	-0.009044	-0.008276	-0.004164
2.027010e-003	-0.008987	-0.008214	-0.004134
2.061070e-003	-0.008923	-0.008158	-0.004103
2.095700e-003	-0.008861	-0.008103	-0.004072
2.130910e-003	-0.008801	-0.008046	-0.004045
2.166720e-003	-0.008751	-0.007987	-0.004016
2.203120e-003	-0.008696	-0.007938	-0.003988
2.240140e-003	-0.008641	-0.007887	-0.003963
2.277780e-003	-0.008593	-0.007838	-0.003940
2.316050e-003	-0.008541	-0.007792	-0.003915
2.354970e-003	-0.008492	-0.007742	-0.003892
2.394540e-003	-0.008447	-0.007697	-0.003866
2.434780e-003	-0.008400	-0.007653	-0.003842
2.475690e-003	-0.008357	-0.007612	-0.003823
2.517290e-003	-0.008311	-0.007565	-0.003800
2.559590e-003	-0.008271	-0.007530	-0.003783
2.602590e-003	-0.008228	-0.007490	-0.003760
2.646330e-003	-0.008190	-0.007451	-0.003739
2.690790e-003	-0.008155	-0.007415	-0.003721
2.736010e-003	-0.008116	-0.007380	-0.003703
2.781980e-003	-0.008079	-0.007342	-0.003683
2.828730e-003	-0.008043	-0.007306	-0.003667
2.876260e-003	-0.008008	-0.007272	-0.003650
2.924590e-003	-0.007972	-0.007237	-0.003632
2.973740e-003	-0.007941	-0.007209	-0.003618
3.023710e-003	-0.007906	-0.007178	-0.003602
3.074520e-003	-0.007876	-0.007145	-0.003586
3.126180e-003	-0.007849	-0.007120	-0.003574
3.178710e-003	-0.007819	-0.007092	-0.003558
3.232130e-003	-0.007790	-0.007061	-0.003543
3.286440e-003	-0.007762	-0.007037	-0.003529
3.341660e-003	-0.007735	-0.007011	-0.003515
3.397820e-003	-0.007710	-0.006984	-0.003503
3.454910e-003	-0.007683	-0.006957	-0.003491
3.512970e-003	-0.007655	-0.006931	-0.003478
3.572000e-003	-0.007631	-0.006910	-0.003465
3.632030e-003	-0.007605	-0.006883	-0.003452
3.693060e-003	-0.007577	-0.006862	-0.003441
3.755120e-003	-0.007556	-0.006840	-0.003430
3.818220e-003	-0.007532	-0.006818	-0.003417
3.882380e-003	-0.007514	-0.006797	-0.003408
3.947620e-003	-0.007485	-0.006775	-0.003398
4.013960e-003	-0.007465	-0.006753	-0.003385
4.081410e-003	-0.007443	-0.006733	-0.003376
4.150000e-003	-0.007421	-0.006717	-0.003364
4.219730e-003	-0.007403	-0.006694	-0.003358
4.290640e-003	-0.007380	-0.006676	-0.003346
4.362750e-003	-0.007366	-0.006659	-0.003336
4.436060e-003	-0.007341	-0.006643	-0.003323
4.510610e-003	-0.007321	-0.006623	-0.003314
4.586410e-003	-0.007301	-0.006600	-0.003306
4.663480e-003	-0.007287	-0.006588	-0.003296
4.741850e-003	-0.007264	-0.006566	-0.003288
4.821530e-003	-0.007246	-0.006552	-0.003280
4.902560e-003	-0.007226	-0.006535	-0.003271
4.984940e-003	-0.007215	-0.006517	-0.003263
5.068710e-003	-0.007193	-0.006501	-0.003255
5.153890e-003	-0.007176	-0.006487	-0.003246
5.240500e-003	-0.007159	-0.006471	-0.003237
5.328570e-003	-0.007139	-0.006448	-0.003227
5.418110e-003	-0.007127	-0.006437	-0.003222
5.509160e-003	-0.007108	-0.006425	-0.003211
5.601740e-003	-0.007091	-0.006406	-0.003204
5.695880e-003	-0.007077	-0.006387	-0.003198
5.791600e-003	-0.007060	-0.006369	-0.003185
5.888930e-003	-0.007040	-0.006354	-0.003179
5.987890e-003	-0.007025	-0.006340	-0.003175
6.088520e-003	-0.007010	-0.006326	-0.003166
6.190830e-003	-0.006995	-0.006309	-0.003156
6.294870e-003	-0.006981	-0.006292	-0.003150
6.400660e-003	-0.006960	-0.006279	-0.003140
6.508220e-003	-0.006942	-0.006264	-0.003132
6.617590e-003	-0.006931	-0.006245	-0.003127
6.728800e-003	-0.006913	-0.006236	-0.003119
6.841880e-003	-0.006895	-0.006217	-0.003113
6.956860e-003	-0.006878	-0.006201	-0.003107
7.073770e-003	-0.006868	-0.006185	-0.003095
7.192650e-003	-0.006842	-0.006171	-0.003090
7.313520e-003	-0.006834	-0.006162	-0.003081
7.436420e-003	-0.006826	-0.006147	-0.003076
7.561400e-003	-0.006806	-0.006128	-0.003068
7.688470e-003	-0.006789	-0.006118	-0.003063
7.817670e-003	-0.006776	-0.006100	-0.003054
7.949050e-003	-0.006757	-0.006092	-0.003046
8.082640e-003	-0.006740	-0.006070	-0.003039
8.218470e-003	-0.006725	-0.006059	-0.003030
8.356580e-003	-0.006709	-0.006046	-0.003026
8.497020e-003	-0.006697	-0.006029	-0.003019
8.639820e-003	-0.006678	-0.006012	-0.003011
8.785010e-003	-0.006662	-0.006000	-0.003007
8.932650e-003	-0.006654	-0.005990	-0.002996
9.082760e-003	-0.006638	-0.005966	-0.002990
9.235400e-003	-0.006620	-0.005956	-0.002982
9.390610e-003	-0.006601	-0.005940	-0.002977
9.548420e-003	-0.006590	-0.005925	-0.002968
9.708890e-003	-0.006574	-0.005916	-0.002961
9.872050e-003	-0.006561	-0.005897	-0.002954
1.003796e-002	-0.006547	-0.005885	-0.002949
1.020665e-002	-0.006529	-0.005870	-0.002940
1.037818e-002	-0.006516	-0.005851	-0.002931
1.055259e-002	-0.006502	-0.005843	-0.002924
1.072993e-002	-0.006484	-0.005829	-0.002919
1.091025e-002	-0.006472	-0.005810	-0.002912
1.109361e-002	-0.006458	-0.005796	-0.002904
1.128004e-002	-0.006439	-0.005787	-0.002896
1.146961e-002	-0.006423	-0.005770	-0.002889
1.166237e-002	-0.006412	-0.005755	-0.002881
1.185836e-002	-0.006392	-0.005742	-0.002875
1.205765e-002	-0.006378	-0.005724	-0.002866
1.226028e-002	-0.006368	-0.005713	-0.002856
1.246633e-002	-0.006349	-0.005696	-0.002850
1.267583e-002	-0.006333	-0.005685	-0.002843
1.288886e-002	-0.006320	-0.005669	-0.002835
1.310546e-002	-0.006306	-0.005654	-0.002830
1.332571e-002	-0.006286	-0.005642	-0.002824
1.354966e-002	-0.006280	-0.005626	-0.002816
1.377737e-002	-0.006258	-0.005611	-0.002811
1.400891e-002	-0.006242	-0.005596	-0.002803
1.424434e-002	-0.006230	-0.005586	-0.002793
1.448373e-002	-0.006217	-0.005568	-0.002785
1.472714e-002	-0.006202	-0.005553	-0.002782
1.497464e-002	-0.006188	-0.005539	-0.002775
1.522630e-002	-0.006175	-0.005525	-0.002765
1.548219e-002	-0.006155	-0.005510	-0.002759
1.574238e-002	-0.006136	-0.005500	-0.002751
1.600694e-002	-0.006120	-0.005480	-0.002745
1.627595e-002	-0.006105	-0.005467	-0.002738
1.654949e-002	-0.006095	-0.005456	-0.002730
1.682761e-002	-0.006073	-0.005441	-0.002722
1.711042e-002	-0.006062	-0.005423	-0.002711
1.739797e-002	-0.006043	-0.005410	-0.002707
1.769036e-002	-0.006029	-0.005392	-0.002699
1.798766e-002	-0.006015	-0.005380	-0.002693
1.828996e-002	-0.006002	-0.005367	-0.002685
1.859734e-002	-0.005977	-0.005354	-0.002678
1.890988e-002	-0.005965	-0.005339	-0.002668
1.922768e-002	-0.005951	-0.005317	-0.002662
1.955082e-002	-0.005937	-0.005313	-0.002655
1.987939e-002	-0.005926	-0.005300	-0.002648
2.021348e-002	-0.005908	-0.005282	-0.002640
2.055319e-002	-0.005886	-0.005261	-0.002631
2.089860e-002	-0.005867	-0.005251	-0.002622
2.124982e-002	-0.005854	-0.005239	-0.002616
2.160695e-002	-0.005836	-0.005218	-0.002606
2.197007e-002	-0.005825	-0.005202	-0.002599
2.233930e-002	-0.005806	-0.005191	-0.002592
2.271474e-002	-0.005791	-0.005178	-0.002582
2.309648e-002	-0.005774	-0.005156	-0.002577
2.348464e-002	-0.005758	-0.005145	-0.002568
2.387932e-002	-0.005739	-0.005127	-0.002559
2.428064e-002	-0.005726	-0.005110	-0.002553
2.468870e-002	-0.005712	-0.005094	-0.002545
2.510362e-002	-0.005697	-0.005078	-0.002538
2.552551e-002	-0.005676	-0.005057	-0.002531
2.595449e-002	-0.005659	-0.005042	-0.002523
2.639068e-002	-0.005640	-0.005030	-0.002514
2.683420e-002	-0.005625	-0.005014	-0.002509
2.728518e-002	-0.005611	-0.004999	-0.002499
2.774374e-002	-0.005586	-0.004982	-0.002490
2.821000e-002	-0.005573	-0.004961	-0.002482
2.868410e-002	-0.005552	-0.004947	-0.002476
2.916616e-002	-0.005542	-0.004932	-0.002467
2.965633e-002	-0.005515	-0.004915	-0.002458
3.015474e-002	-0.005509	-0.004893	-0.002449
3.066152e-002	-0.005495	-0.004881	-0.002442
3.117682e-002	-0.005471	-0.004863	-0.002434
3.170078e-002	-0.005455	-0.004852	-0.002426
3.223355e-002	-0.005438	-0.004829	-0.002417
3.277527e-002	-0.005420	-0.004811	-0.002410
3.332609e-002	-0.005403	-0.004807	-0.002402
3.388617e-002	-0.005386	-0.004788	-0.002392
3.445566e-002	-0.005368	-0.004769	-0.002385
3.503473e-002	-0.005352	-0.004753	-0.002378
3.562353e-002	-0.005334	-0.004734	-0.002370
3.622222e-002	-0.005316	-0.004712	-0.002363
3.683097e-002	-0.005298	-0.004701	-0.002352
3.744996e-002	-0.005274	-0.004687	-0.002342
3.807935e-002	-0.005256	-0.004671	-0.002336
3.871931e-002	-0.005243	-0.004650	-0.002328
3.937004e-002	-0.005222	-0.004629	-0.002317
4.003169e-002	-0.005215	-0.004617	-0.002309
4.070447e-002	-0.005189	-0.004597	-0.002301
4.138856e-002	-0.005167	-0.004580	-0.002285
4.208414e-002	-0.005149	-0.004555	-0.002284
4.279141e-002	-0.005123	-0.004548	-0.002273
4.351057e-002	-0.005112	-0.004525	-0.002266
4.424181e-002	-0.005095	-0.004502	-0.002253
4.498535e-002	-0.005071	-0.004487	-0.002246
4.574138e-002	-0.005049	-0.004466	-0.002235
4.651012e-002	-0.005031	-0.004449	-0.002225
4.729177e-002	-0.005007	-0.004436	-0.002216
4.808657e-002	-0.004984	-0.004416	-0.002207
4.889472e-002	-0.004965	-0.004394	-0.002198
4.971645e-002	-0.004947	-0.004370	-0.002188
5.055199e-002	-0.004931	-0.004357	-0.002179
5.140158e-002	-0.004907	-0.004346	-0.002169
5.226544e-002	-0.004889	-0.004322	-0.002161
5.314382e-002	-0.004861	-0.004301	-0.002153
5.403697e-002	-0.004849	-0.004280	-0.002142
5.494512e-002	-0.004826	-0.004264	-0.002132
5.586854e-002	-0.004805	-0.004240	-0.002119
5.680748e-002	-0.004781	-0.004220	-0.002110
5.776220e-002	-0.004763	-0.004195	-0.002099
5.873296e-002	-0.004744	-0.004175	-0.002087
5.972004e-002	-0.004721	-0.004160	-0.002079
6.072370e-002	-0.004695	-0.004136	-0.002067
6.174424e-002	-0.004671	-0.004119	-0.002056
6.278192e-002	-0.004644	-0.004098	-0.002047
6.383705e-002	-0.004623	-0.004078	-0.002033
6.490991e-002	-0.004601	-0.004055	-0.002025
6.600080e-002	-0.004576	-0.004032	-0.002013
6.711002e-002	-0.004553	-0.004016	-0.002001
6.823789e-002	-0.004531	-0.003990	-0.001990
6.938471e-002	-0.004510	-0.003968	-0.001982
7.055080e-002	-0.004488	-0.003947	-0.001972
7.173649e-002	-0.004460	-0.003920	-0.001959
7.294211e-002	-0.004440	-0.003896	-0.001948
7.416799e-002	-0.004403	-0.003881	-0.001938
7.541448e-002	-0.004382	-0.003854	-0.001927
7.668191e-002	-0.004356	-0.003832	-0.001915
7.797064e-002	-0.004333	-0.003808	-0.001906
7.928104e-002	-0.004307	-0.003786	-0.001892
8.061345e-002	-0.004287	-0.003764	-0.001882
8.196826e-002	-0.004265	-0.003738	-0.001871
8.334584e-002	-0.004235	-0.003720	-0.001857
8.474657e-002	-0.004213	-0.003687	-0.001847
8.617084e-002	-0.004178	-0.003671	-0.001831
8.761904e-002	-0.004154	-0.003638	-0.001822
8.909159e-002	-0.004132	-0.003619	-0.001808
9.058889e-002	-0.004100	-0.003588	-0.001798
9.211135e-002	-0.004078	-0.003570	-0.001782
9.365939e-002	-0.004051	-0.003544	-0.001774
9.523345e-002	-0.004031	-0.003515	-0.001755
9.683397e-002	-0.004003	-0.003493	-0.001746
9.846139e-002	-0.003968	-0.003467	-0.001735
1.001161e-001	-0.003940	-0.003444	-0.001723
1.017987e-001	-0.003914	-0.003414	-0.001708
1.035096e-001	-0.003882	-0.003389	-0.001695
1.052492e-001	-0.003860	-0.003356	-0.001685
1.070180e-001	-0.003826	-0.003331	-0.001667
1.088166e-001	-0.003795	-0.003305	-0.001654
1.106454e-001	-0.003772	-0.003278	-0.001642
1.125050e-001	-0.003739	-0.003258	-0.001627
1.143957e-001	-0.003702	-0.003231	-0.001614
1.163183e-001	-0.003675	-0.003202	-0.001599
1.182732e-001	-0.003643	-0.003172	-0.001587
1.202609e-001	-0.003614	-0.003149	-0.001570
1.222820e-001	-0.003584	-0.003119	-0.001559
1.243371e-001	-0.003554	-0.003089	-0.001542
1.264268e-001	-0.003520	-0.003063	-0.001530
1.285515e-001	-0.003491	-0.003033	-0.001513
1.307120e-001	-0.003460	-0.002999	-0.001500
1.329088e-001	-0.003425	-0.002971	-0.001488
1.351425e-001	-0.003401	-0.002939	-0.001472
1.374138e-001	-0.003359	-0.002914	-0.001457
1.397232e-001	-0.003327	-0.002880	-0.001442
1.420714e-001	-0.003298	-0.002848	-0.001427
1.444591e-001	-0.003265	-0.002816	-0.001412
1.468869e-001	-0.003222	-0.002784	-0.001398
1.493555e-001	-0.003196	-0.002758	-0.001381
1.518656e-001	-0.003158	-0.002734	-0.001363
1.544179e-001	-0.003128	-0.002697	-0.001346
1.570131e-001	-0.003093	-0.002663	-0.001331
1.596519e-001	-0.003053	-0.002636	-0.001318
1.623351e-001	-0.003027	-0.002600	-0.001302
1.650633e-001	-0.002985	-0.002567	-0.001283
1.678374e-001	-0.002945	-0.002532	-0.001263
1.706582e-001	-0.002909	-0.002497	-0.001248
1.735263e-001	-0.002876	-0.002464	-0.001231
1.764426e-001	-0.002839	-0.002431	-0.001214
1.794080e-001	-0.002791	-0.002403	-0.001197
1.824231e-001	-0.002759	-0.002367	-0.001179
1.854890e-001	-0.002730	-0.002340	-0.001166
1.886064e-001	-0.002692	-0.002301	-0.001145
1.917761e-001	-0.002652	-0.002268	-0.001129
1.949992e-001	-0.002616	-0.002236	-0.001112



#	BEGIN_METADATA
#	HZG HEMF SPV Transient Measurement Software
#	Software Version: 2019-04-29
#	MetaData Version: 2019-04-29
#	
#	Measurement Type: Transient Surface Photovoltage
#	Measurement Start:	2023-08-16_15.36.29
#	Measurement End:	2023-08-16_15.37.27
#	
#	Measurement Chamber Atmosphere: air
#	Measurement Chamber Pressure (mbar): 1000
#	
#	Scope Sample Rate (MS/s): 100.0000
#	Scope Frequency (MHz): 100.0000
#	Scope Measurement Time (s): 0.200000
#	Trigger Shift: 0
#	Number of Averages: 30
#	Number of Transients: 3
#	Points per Transients: 870
#	Data Saving Mode: averaged
#	Scope CH1 Impedance (Ohm): 50
#	Scope CH1 Range (mV): 500
#	Scope CH2 Impedance (Ohm): 50
#	Scope CH2 Range (mV): 500
#
#	Dark Transient NO
#	
#	Waiting Time (s): 2
#	Laser Output Control: adjust
#	Laser Batch Mode: on
#	
#	Wavelength Start (nm): 688.0
#	Wavelength End (nm): 476.0
#	
#	ND Filter (OD): 0.0
#	
#	Dielectric: mica
#	Capacitance (pF): 0.00
#	Parasitic Capacitance (pF): 0.00
#	Buffer Capacitance (pF): 4.00
#	Amplification Buffer: 2.0
#	Output impedance Buffer (Ohm): 50.0
#	Input impedance Buffer (GOhm): 100.000000
#	
#	Beam Expander: variable
#	
#	Amplitude Correction Channel 1: OFF
#	Amplitude Correction Channel 2: OFF
#	
#	Sample ID: 
#	Sample Series: 
#	Sample Short Description: 
#	Sample Substrate: 
#
#	END_METADATA
